Repository: BattMoTeam/BattMo.jl

---

<div align="center">
</div>

# BattMo.jl

The Battery Modelling Toolbox (**BattMo**) is a resource for continuum modelling of electrochemical devices in MATLAB. The initial development features a pseudo X-dimensional (PXD) framework for the Doyle-Fuller-Newman model of lithium-ion battery cells. This is currently an early release that implements a subset of features from the [MATLAB version of BattMo](https://github.com/BattMoTeam/BattMo) with improved numerical performance. **BattMo.jl** is based on [Jutul.jl](https://github.com/sintefmath/Jutul.jl) and uses finite-volume discretizations and automatic differentiation to simulate models in 1D, 2D and 3D.

> [!TIP]
> Please see the docs for more details, tutorials and examples: https://battmoteam.github.io/BattMo.jl/dev/

## BattMo Family
BattMo can be used through several interfaces:

- [MATLAB](https://github.com/BattMoTeam/BattMo)
- [Julia](https://github.com/BattMoTeam/BattMo.jl)
- [Python](https://github.com/BattMoTeam/PyBattMo)
- [Web app](https://app.batterymodel.com/)

# BattMo stores cell parameters, cycling protocols and settings in a user-friendly JSON format to facilitate reuse. For our example, we load

# the cell parameter set from a NMC811 vs Graphite-SiOx cell whose parameters were determined in the [Chen 2020 paper](https://doi.org/10.1149/1945-7111/ab9050).

# We also load an example cycling protocol for a simple Constant Current Discharge.

cell_parameters = load_cell_parameters(; from_default_set = "chen_2020")
cycling_protocol = load_cycling_protocol(; from_default_set = "cc_discharge")

# We first prepare the simulation:

sim = Simulation(model_setup, cell_parameters, cycling_protocol);

# When the simulation is prepared, there are some validation checks happening in the background, which verify whether i) the cell parameters, cycling protocol and settings are sensible and complete

# Now we can run the simulation
output = solve(sim)

# The output is a SimulationOutput type storing the results of the simulation within multiple dictionaries. Let's plot the cell current and cell voltage over time and make a plot with the GLMakie package.

t = output.time_series["Time"]
E = output.time_series["Voltage"]
I = output.time_series["Current"]

fig = Figure()
ax = Axis(fig[1, 1], ylabel = "Voltage / V", xlabel = "Time / s", title = "Discharge curve")
lines!(ax, t, E)
ax = Axis(fig[1, 2], ylabel = "Current / A", xlabel = "Time / s", title = "Discharge curve")
lines!(ax, t, I)
display(fig)
```

This should produce the following plot:

### 3D simulation example

Run a 3D model and plot the results in an interactive viewer.

```julia
using BattMo, GLMakie

# For our example, we load

# the cell parameter set from of a commercial Type LP2770120 prismatic LiFePO4/graphite cell whose parameters were determined in the [xU 2015 paper](https://doi.org/10.1016/j.energy.2014.11.073).

# We also load an example cycling protocol for a simple Constant Current Discharge.

cell_parameters = load_cell_parameters(; from_default_set = "xu_2015")
cycling_protocol = load_cycling_protocol(; from_default_set = "cc_discharge")
model_settings = load_model_settings(; from_default_set = "p4d_pouch")
simulation_settings = load_simulation_settings(; from_default_set = "p4d_pouch")

model_setup = LithiumIonBattery(; model_settings)

sim = Simulation(model_setup, cell_parameters, cycling_protocol; simulation_settings);
output = solve(sim)

plot_3D_results(output)
```

File: parameters/MaterialProperties/Graphite/graphite_SiOx_Chen2020.json
{
  "openCircuitPotential" : {
    "description" : "Open circuit potential  as a function of stoichiometry, fit taken from following paper: Chang-Hui Chen, Ferran Brosa Planella, Kieran O’Regan, Dominika Gastol, W. Dhammika Widanage, and Emma Kendrick. \"Development of Experimental Techniques for Parameterization of Multi-scale Lithium-ion Battery Models.\" Journal of the Electrochemical Society 167 (2020): 080534.",
    "functionFormat": "string expression",
    "argumentList" : ["guestStoichiometry"],
    "expressions" : [{
      "formula" : "1.9793*exp(-39.3631*sto) + 0.2482 - 0.0909*tanh(29.8538*(sto - 0.1234)) - 0.04478*tanh(14.9159*(sto - 0.2769)) - 0.0205*tanh(30.4444*(sto - 0.6103))",
      "language" : "julia",
      "variableNames" : ["sto"],
    }]
  }
}

File: parameters/MaterialProperties/Graphite/graphite_Torchio.json
{
  "saturationConcentration": 30555,
  "volumetricSurfaceArea": 723600,
  "numberOfElectronsTransferred" : 1,
  "activationEnergyOfReaction": 5000,
  "reactionRateConstant": 5.031e-11,
  "guestStoichiometry100": 0.88551,
  "guestStoichiometry0": 0.1429,
  "chargeTransferCoefficient": 0.5,
  "openCircuitPotential" : {
    "functionFormat": "string expression",
    "argumentList" : ["guestStoichiometry"],
    "expressions" : [
      {
        "formula" : "0.7222 + 0.1387*x + 0.0290*x^0.5 - 0.0172/x + 0.0019/(x^1.5) + 0.2808*exp(0.9 - 15*x) - 0.7984*exp(0.4465*x - 0.4108)",
        "language" : "julia",
        "variableNames" : ["x"],
      },
      {
        "formula" : "0.7222 + 0.1387*x + 0.0290*x.^0.5 - 0.0172./x + 0.0019./(x.^1.5) + 0.2808.*exp(0.9 - 15*x) - 0.7984.*exp(0.4465*x - 0.4108)",
        "language" : "matlab",
        "variableNames" : ["x"],
      }
  }
}
