Repository: BattMoTeam/BattMo.jl

---

<div align="center">
</div>

# BattMo.jl

The Battery Modelling Toolbox (**BattMo**) is a resource for continuum modelling of electrochemical devices in MATLAB. The initial development features a pseudo X-dimensional (PXD) framework for the Doyle-Fuller-Newman model of lithium-ion battery cells. This is currently an early release that implements a subset of features from the [MATLAB version of BattMo](https://github.com/BattMoTeam/BattMo) with improved numerical performance. **BattMo.jl** is based on [Jutul.jl](https://github.com/sintefmath/Jutul.jl) and uses finite-volume discretizations and automatic differentiation to simulate models in 1D, 2D and 3D.

> [!TIP]
> Please see the docs for more details, tutorials and examples: https://battmoteam.github.io/BattMo.jl/dev/

## BattMo Family
BattMo can be used through several interfaces:

- [MATLAB](https://github.com/BattMoTeam/BattMo)
- [Julia](https://github.com/BattMoTeam/BattMo.jl)
- [Python](https://github.com/BattMoTeam/PyBattMo)
- [Web app](https://app.batterymodel.com/)

# BattMo stores cell parameters, cycling protocols and settings in a user-friendly JSON format to facilitate reuse. For our example, we load

# the cell parameter set from a NMC811 vs Graphite-SiOx cell whose parameters were determined in the [Chen 2020 paper](https://doi.org/10.1149/1945-7111/ab9050).

# We also load an example cycling protocol for a simple Constant Current Discharge.

cell_parameters = load_cell_parameters(; from_default_set = "chen_2020")
cycling_protocol = load_cycling_protocol(; from_default_set = "cc_discharge")

# We first prepare the simulation:

sim = Simulation(model_setup, cell_parameters, cycling_protocol);

# When the simulation is prepared, there are some validation checks happening in the background, which verify whether i) the cell parameters, cycling protocol and settings are sensible and complete

# Now we can run the simulation
output = solve(sim)

# The output is a SimulationOutput type storing the results of the simulation within multiple dictionaries. Let's plot the cell current and cell voltage over time and make a plot with the GLMakie package.

t = output.time_series["Time"]
E = output.time_series["Voltage"]
I = output.time_series["Current"]

fig = Figure()
ax = Axis(fig[1, 1], ylabel = "Voltage / V", xlabel = "Time / s", title = "Discharge curve")
lines!(ax, t, E)
ax = Axis(fig[1, 2], ylabel = "Current / A", xlabel = "Time / s", title = "Discharge curve")
lines!(ax, t, I)
display(fig)
```

This should produce the following plot:

### 3D simulation example

Run a 3D model and plot the results in an interactive viewer.

```julia
using BattMo, GLMakie

# For our example, we load

# the cell parameter set from of a commercial Type LP2770120 prismatic LiFePO4/graphite cell whose parameters were determined in the [xU 2015 paper](https://doi.org/10.1016/j.energy.2014.11.073).

# We also load an example cycling protocol for a simple Constant Current Discharge.

cell_parameters = load_cell_parameters(; from_default_set = "xu_2015")
cycling_protocol = load_cycling_protocol(; from_default_set = "cc_discharge")
model_settings = load_model_settings(; from_default_set = "p4d_pouch")
simulation_settings = load_simulation_settings(; from_default_set = "p4d_pouch")

model_setup = LithiumIonBattery(; model_settings)

sim = Simulation(model_setup, cell_parameters, cycling_protocol; simulation_settings);
output = solve(sim)

plot_3D_results(output)
```

File: parameters/MaterialProperties/LNMO/LNMO_Mao.json
{
  "description" :  "Data from  @article{Mao_2020, title={Entropy Change Characteristics of the LiNi0.5Mn1.5O4 Cathode Material for Lithium-Ion Batteries}, volume={5}, ISSN={2470-1343}, url={http://dx.doi.org/10.1021/acsomega.9b03794}, DOI={10.1021/acsomega.9b03794}, number={8}, journal={ACS Omega}, publisher={American Chemical Society (ACS)}, author={Mao, Jing and Zhang, Peng and Liu, Xin and Liu, Yanxia and Shao, Guosheng and Dai, Kehua}, year={2020}, month=feb, pages={4109–4114} }",
  "saturationConcentration": 24358,
  "volumeFraction": 0.8,
  "volumetricSurfaceArea": 885000,
  "density": 4450,
  "numberOfElectronsTransferred" : 1,
  "activationEnergyOfReaction": 5000,
  "reactionRateConstant": 2.33e-11,
  "guestStoichiometry100": 1.4001e-04,
  "guestStoichiometry0": 0.9811,
  "openCircuitPotential" : {
    "functionFormat" : "tabulated",
    "argumentList" : ["stoichiometry"],
    "dataX" : [0e-2 , 10e-2 , 20e-2 , 30e-2 , 40e-2 , 50e-2 , 60e-2 , 70e-2 , 80e-2 , 85e-2 , 90e-2 , 100e-2],
    "dataY" : [4.7336, 4.7309, 4.7251, 4.7248, 4.7184, 4.6806, 4.6742, 4.6681, 4.6589, 4.4763, 4.1264, 3.7273] },
  "chargeTransferCoefficient" : 0.5}

File: parameters/MaterialProperties/LNMO/LNMO_Pron.json
{
  "description" : "Data from  @article{Pron_2019, title={Electrochemical Characterization and Solid Electrolyte Interface Modeling of LiNi0.5Mn1.5O4-Graphite Cells}, volume={166}, ISSN={1945-7111}, url={http://dx.doi.org/10.1149/2.0941910jes}, DOI={10.1149/2.0941910jes}, number={10}, journal={Journal of The Electrochemical Society}, publisher={The Electrochemical Society}, author={Pron, Vittorio Giai and Versaci, Daniele and Amici, Julia and Francia, Carlotta and Santarelli, Massimo and Bodoardo, Silvia}, year={2019}, pages={A2255–A2263} }",
  "saturationConcentration": 24358,
  "volumetricSurfaceArea": 885000,
  "numberOfElectronsTransferred" : 1,
  "activationEnergyOfReaction": 5000,
  "reactionRateConstant": 2.33e-11,
  "guestStoichiometry100": 1.4001e-04,
  "guestStoichiometry0": 0.9811,
  "openCircuitPotential" : {
    "functionFormat" : "tabulated",
    "argumentList" : ["stoichiometry"],
    "dataX" : [0.0189085, 0.0291227, 0.0393364, 0.0484801, 0.0597759, 0.0700003, 0.0802146, 0.0904282, 0.100654 , 0.110868 , 0.121081 , 0.131306 , 0.141521 , 0.151746 , 0.16196  , 0.172173 , 0.182398 , 0.192613 , 0.202836 , 0.213052 , 0.223266 , 0.23349  , 0.243705 , 0.25393  , 0.264143 , 0.274358 , 0.284582 , 0.294796 , 0.305011 , 0.315236 , 0.32545  , 0.335675 , 0.345888 , 0.356104 , 0.366327 , 0.376542 , 0.386766 , 0.396981 , 0.407195 , 0.41742  , 0.427633 , 0.437859 , 0.448072 , 0.458287 , 0.468511 , 0.478726 , 0.48894  , 0.499164 , 0.509379 , 0.519798 , 0.529818 , 0.540032 , 0.550257 , 0.560471 , 0.570694 , 0.58091  , 0.591124 , 0.601348 , 0.611562 , 0.621983 , 0.632002 , 0.642216 , 0.652441 , 0.662654 , 0.67288  , 0.683094 , 0.693416 , 0.703533 , 0.713747 , 0.723961 , 0.734186 , 0.7444   , 0.754625 , 0.764839 , 0.775053 , 0.785278 , 0.805716 , 0.815931 , 0.826145 , 0.83637  , 0.846583 , 0.856808 , 0.867022 , 0.877237 , 0.887461 , 0.897677 , 0.907895 , 0.918114 , 0.928332 , 0.93855  , 0.948768 , 0.958986 , 0.969204 , 0.979423 , 0.989642 , 0.99986],
    "dataY" : [4.85689, 4.83565, 4.82253, 4.81472, 4.80785, 4.80348, 4.80067, 4.79817, 4.79629, 4.79442, 4.79317, 4.79161, 4.79067, 4.79036, 4.7888, 4.78786, 4.78661, 4.78598, 4.78536, 4.78505, 4.7838, 4.78349, 4.78317, 4.78255, 4.78161, 4.78099, 4.78068, 4.78005, 4.77974, 4.77818, 4.77786, 4.77693, 4.7763, 4.77568, 4.77537, 4.77443, 4.7738, 4.77318, 4.77287, 4.7713, 4.77068, 4.76724, 4.76256, 4.75725, 4.75381, 4.75256, 4.75163, 4.75038, 4.75006, 4.74944, 4.7485, 4.74788, 4.74788, 4.74819, 4.74694, 4.74663, 4.74632, 4.74632, 4.74538, 4.74507, 4.74507, 4.74351, 4.74382, 4.74319, 4.74226, 4.74038, 4.74038, 4.73788, 4.7357, 4.73257, 4.73007, 4.72726, 4.7257, 4.7257, 4.7257, 4.72476, 4.72008, 4.71571, 4.70977, 4.70134, 4.69072, 4.6801, 4.66511, 4.64324, 4.61138, 4.56453, 4.49612, 4.37087, 4.27123, 4.19752, 4.14411, 4.10381, 4.06852, 4.03322, 3.98918, 3.55626]
 ]}
