Repository: BattMoTeam/BattMo.jl

---

<div align="center">
</div>

# BattMo.jl

The Battery Modelling Toolbox (**BattMo**) is a resource for continuum modelling of electrochemical devices in MATLAB. The initial development features a pseudo X-dimensional (PXD) framework for the Doyle-Fuller-Newman model of lithium-ion battery cells. This is currently an early release that implements a subset of features from the [MATLAB version of BattMo](https://github.com/BattMoTeam/BattMo) with improved numerical performance. **BattMo.jl** is based on [Jutul.jl](https://github.com/sintefmath/Jutul.jl) and uses finite-volume discretizations and automatic differentiation to simulate models in 1D, 2D and 3D.

> [!TIP]
> Please see the docs for more details, tutorials and examples: https://battmoteam.github.io/BattMo.jl/dev/

## BattMo Family
BattMo can be used through several interfaces:

- [MATLAB](https://github.com/BattMoTeam/BattMo)
- [Julia](https://github.com/BattMoTeam/BattMo.jl)
- [Python](https://github.com/BattMoTeam/PyBattMo)
- [Web app](https://app.batterymodel.com/)

# BattMo stores cell parameters, cycling protocols and settings in a user-friendly JSON format to facilitate reuse. For our example, we load

# the cell parameter set from a NMC811 vs Graphite-SiOx cell whose parameters were determined in the [Chen 2020 paper](https://doi.org/10.1149/1945-7111/ab9050).

# We also load an example cycling protocol for a simple Constant Current Discharge.

cell_parameters = load_cell_parameters(; from_default_set = "chen_2020")
cycling_protocol = load_cycling_protocol(; from_default_set = "cc_discharge")

# We first prepare the simulation:

sim = Simulation(model_setup, cell_parameters, cycling_protocol);

# When the simulation is prepared, there are some validation checks happening in the background, which verify whether i) the cell parameters, cycling protocol and settings are sensible and complete

# Now we can run the simulation
output = solve(sim)

# The output is a SimulationOutput type storing the results of the simulation within multiple dictionaries. Let's plot the cell current and cell voltage over time and make a plot with the GLMakie package.

t = output.time_series["Time"]
E = output.time_series["Voltage"]
I = output.time_series["Current"]

fig = Figure()
ax = Axis(fig[1, 1], ylabel = "Voltage / V", xlabel = "Time / s", title = "Discharge curve")
lines!(ax, t, E)
ax = Axis(fig[1, 2], ylabel = "Current / A", xlabel = "Time / s", title = "Discharge curve")
lines!(ax, t, I)
display(fig)
```

This should produce the following plot:

### 3D simulation example

Run a 3D model and plot the results in an interactive viewer.

```julia
using BattMo, GLMakie

# For our example, we load

# the cell parameter set from of a commercial Type LP2770120 prismatic LiFePO4/graphite cell whose parameters were determined in the [xU 2015 paper](https://doi.org/10.1016/j.energy.2014.11.073).

# We also load an example cycling protocol for a simple Constant Current Discharge.

cell_parameters = load_cell_parameters(; from_default_set = "xu_2015")
cycling_protocol = load_cycling_protocol(; from_default_set = "cc_discharge")
model_settings = load_model_settings(; from_default_set = "p4d_pouch")
simulation_settings = load_simulation_settings(; from_default_set = "p4d_pouch")

model_setup = LithiumIonBattery(; model_settings)

sim = Simulation(model_setup, cell_parameters, cycling_protocol; simulation_settings);
output = solve(sim)

plot_3D_results(output)
```

File: parameters/ParameterSets/Chen2020/chen2020_lithium_ion_battery.json
{
  "comment": "Data set from Chen 2020",
  "SOC": 1,
  "initT": 298.15,
  "use_thermal": false,
  "include_current_collectors": false,
  "Control": {
    "controlPolicy": "CCDischarge",
    "rampupTime": 1,
    "DRate": 1,
    "lowerCutoffVoltage": 2.5,
    "upperCutoffVoltage": 4.1
  },
  "NegativeElectrode": {
    "Coating": {
      "bruggemanCoefficient": 1.5,
      "volumeFraction": 0.75,
      "ActiveMaterial": {
        "electronicConductivity": 215,
        "Interface": {
          "isFile": true,
          "filename": "ParameterSets/Chen2020/chen2020_negative_electrode_interface.json"
        },
        "diffusionModelType": "full",
        "SolidDiffusion": {
          "activationEnergyOfDiffusion": 0,
          "referenceDiffusionCoefficient": 3.3e-14,
          "particleRadius": 5.86e-06,
          "N": 40
        }
      }
    }
  },
  "PositiveElectrode": {
    "Coating": {
      "bruggemanCoefficient": 1.5,
      "volumeFraction": 0.665,
      "ActiveMaterial": {
        "electronicConductivity": 0.18,
        "Interface": {
          "isFile": true,
          "filename": "ParameterSets/Chen2020/chen2020_positive_electrode_interface.json"
        },
        "diffusionModelType": "full",
        "SolidDiffusion": {
          "activationEnergyOfDiffusion": 0,
          "referenceDiffusionCoefficient": 4e-15,
          "particleRadius": 5.22e-06,
          "N": 40
        }
      }
    }
  },
  "Electrolyte": {
    "filename": "ParameterSets/Chen2020/chen2020_electrolyte.json",
    "isFile": true
  },
  "Separator": {
    "filename": "ParameterSets/Chen2020/chen2020_separator.json",
    "isFile": true
  }
}
